Repository: DanielMarabwa/State-of-Health-SOH-battery-prediction

# State-of-Health-SOH-battery-prediction
The State of Health (SOH) of a battery indicates how its current capacity compares to when it was new. For example, if a battery originally lasted 10 hours but lasts only 7 hours after two years of use, its SOH is 70%. In this project, researchers simulated battery usage over time, and machine learning models are used to predict SOH.

## State of Health (SOH) Derived Forumla 

In this project, the SOH formula is derived because the original researchers did not explicitly calculate the SOH values.

The SOH is calculated as:

**SOH** = (Cap(W) / Cap(i)) × 100%

Where:
- **Cap(W)**: Battery capacity at cycle *W* (after a certain number of charge and discharge cycles)
- **Cap(i)**: Initial battery capacity when the battery was new
- A **cycle** refers to one complete charge and discharge process of a battery. In other words, when a battery is used from 100% down to 0% and then charged back to 100%, one full cycle is completed.

## Data

The data used in this project comes from the NASA Battery Data Set. Lithium-ion batteries underwent charging, discharging, and impedance cycles continuously until they reached End-of-Life (EOL) criteria, defined as a 20% to 30% fade in rated capacity. Data from these experiments was recorded and stored in MATLAB files. Please refer to the **MATLAB Data Description** (under the **Battery Data** section) for further details.

A data collection process, implemented in Python, was used to extract the battery data from the original MATLAB files, transform it into useful features, and convert it into a dataframe and a CSV file. Please refer to **"Extracted Features and Explaination of Data"** (under the **"Battery Data"** section) for further details.

Link to dataset: https://www.nasa.gov/intelligent-systems-division/discovery-and-systems-health/pcoe/pcoe-data-set-repository/

Download data: https://phm-datasets.s3.amazonaws.com/NASA/5.+Battery+Data+Set.zip

Data Set Citation: B. Saha and K. Goebel (2007). “Battery Data Set”, NASA Prognostics Data Repository, NASA Ames Research Center, Moffett Field, CA

## Code

The code is split into 3 parts that are not intergrated. 

**Part 1: Explore Matlab Battery Data Structure.ipynb** 

Prerequisites: Battery **B0005.mat** (under the **Battery Data** section)

This notebook conducts an exploratory analysis of Matlab battery data. This aids in understanding the data structure of the battery files.

**Part 2: Data Cleaning.ipynb** 

Prerequisites: All 29 batteries (under the **Battery Data** section)

This notebook converts 29 Matlab battery files into a DataFrame and then a CSV file (**"Battery_input_features_updated.csv"**). Seventeen features are extracted by aggregating the battery-related data. The features are then used to build the final models.

**Part 3: EDA and Model Build.ipynb** 

Prequisties: **Battery_input_features_updated.csv**

In this notebook, the modeling process is split into two parts: pre-optimization and post-optimization. Pre-optimization means that we take the dataset and do not implement any exploratory data analysis (EDA) in order to evaluate the baseline performance of the model. Post-optimization means that we apply feature engineering (deriving new features), EDA, outlier removal, grid search, and backward elimination to the dataset before passing the data through the model. Three models were built and trained using both the pre-optimization and post-optimization approaches.

File: Battery Data/Matlab Data Description.txt
Battery data is stored in Matlab files. 

Please see the original data description provided by the researchers who conducted the battery experiments. This template discusses only four batteries. While 29 batteries were used for model training, the remaining batteries followed a similar experimental process. Battery 7 (described below) was not part of the model training process.

Data Description:
A set of four Li-ion batteries (# 5, 6, 7 and 18) were run through 3 different operational profiles (charge, discharge and impedance) at room temperature. Charging was carried out in a constant current (CC) mode at 1.5A until the battery voltage reached 4.2V and then continued in a constant voltage (CV) mode until the charge current dropped to 20mA. Discharge was carried out at a constant current (CC) level of 2A until the battery voltage fell to 2.7V, 2.5V, 2.2V and 2.5V for batteries 5 6 7 and 18 respectively. Impedance measurement was carried out through an electrochemical impedance spectroscopy (EIS) frequency sweep from 0.1Hz to 5kHz. Repeated charge and discharge cycles result in accelerated aging of the batteries while impedance measurements provide insight into the internal battery parameters that change as aging progresses. The experiments were stopped when the batteries reached end-of-life (EOL) criteria, which was a 30% fade in rated capacity (from 2Ahr to 1.4Ahr). This dataset can be used for the prediction of both remaining charge (for a given discharge cycle) and remaining useful life (RUL).

Files:
B0005.mat	Data for Battery #5
B0006.mat	Data for Battery #6
B0007.mat	Data for Battery #7
B0018.mat	Data for Battery #18

Data Structure:
cycle:	top level structure array containing the charge, discharge and impedance operations
	type: 	operation  type, can be charge, discharge or impedance
	ambient_temperature:	ambient temperature (degree C)
	time: 	the date and time of the start of the cycle, in MATLAB  date vector format
	data:	data structure containing the measurements
	   for charge the fields are:
		Voltage_measured: 	Battery terminal voltage (Volts)
		Current_measured:	Battery output current (Amps)
		Temperature_measured: 	Battery temperature (degree C)
		Current_charge:		Current measured at charger (Amps)
		Voltage_charge:		Voltage measured at charger (Volts)
		Time:			Time vector for the cycle (secs)
	   for discharge the fields are:
		Voltage_measured: 	Battery terminal voltage (Volts)
		Current_measured:	Battery output current (Amps)
		Temperature_measured: 	Battery temperature (degree C)
		Current_charge:		Current measured at load (Amps)
		Voltage_charge:		Voltage measured at load (Volts)
		Time:			Time vector for the cycle (secs)
		Capacity:		Battery capacity (Ahr) for discharge till 2.7V 
	   for impedance the fields are:
		Sense_current:		Current in sense branch (Amps)
		Battery_current:	Current in battery branch (Amps)
		Current_ratio:		Ratio of the above currents 
		Battery_impedance:	Battery impedance (Ohms) computed from raw data
		Rectified_impedance:	Calibrated and smoothed battery impedance (Ohms) 
		Re:			Estimated electrolyte resistance (Ohms)
		Rct:			Estimated charge transfer resistance (Ohms)
